Repository: wjd15245-create/AI-Co-Scientist-Project

File: 02_JSON_Data/batch_01.json
[
  {
    "Paper_ID": "Xiao_2025",
    "Material_Data": {
      "Composition_Ratio": "ITZO (In2O3:SnO2:ZnO = 4:1:4) / IGZO (In2O3:Ga2O3:ZnO = 1:1:1)",
      "Structure": "null"
    },
    "Process_Data": {
      "Deposition_Pressure": "7.5 mTorr",
      "O2_Percentage": null,
      "Anneal_Temp_C": 300
    },
    "Performance_Data": {
      "Mobility": 48.34,
      "Vth": 0.56,
      "SS": 0.06,
      "PBTS_Shift": "+0.05V @ 3600s (60°C)"
    },
    "Physics_Logic": {
      "Mechanism": "Formation of a two-dimensional electron gas (2DEG) at the heterojunction interface -> Electron confinement -> Enhanced mobility"
    },
    "Confidence_Check": {
      "Data_Quality": "Low",
      "Missing_Critical_Info": [
        "O2_Percentage",
        "PBTS_Shift"
      ]
    }
  },
  {
    "Paper_ID": "Wen_2024",
    "Material_Data": {
      "Composition_Ratio": "IGO (In:Ga = 2.3:1) / IGZO (In:Ga:Zn = 1:1:1)",
      "Structure": "Polycrystalline (IGO) / Amorphous (IGZO)"
    },
    "Process_Data": {
      "O2_Percentage": null,
      "Anneal_Temp_C": 250,
      "Deposition_Pressure": "null"
    },
    "Performance_Data": {
      "Mobility": 38.0,
      "Vth": -1.85,
      "SS": 0.21,
      "PBTS_Shift": "+0.14V @ 1000s"
    },
    "Physics_Logic": {
      "Mechanism": "Polycrystalline IGO layer -> Superior carrier percolation conduction paths -> High mobility"
    },
    "Confidence_Check": {
      "Data_Quality": "High",
      "Missing_Critical_Info": [
        "Deposition_Pressure"
      ]
    }
  },
  {
    "Paper_ID": "Shima_2025",
    "Material_Data": {
      "Composition_Ratio": "InOx (Crystal IO)",
      "Structure": "Polycrystalline"
    },
    "Process_Data": {
      "O2_Percentage": null,
      "Anneal_Temp_C": 200,
      "Deposition_Pressure": "null"
    },
    "Performance_Data": {
      "Mobility": 92.4,
      "Vth": 0.37,
      "SS": null,
      "PBTS_Shift": "+0.2V @ 21600s"
    },
    "Physics_Logic": {
      "Mechanism": "H2 addition during sputtering -> Reduced crystal nucleation density -> Larger grains -> Less susceptible to grain boundary scattering -> High mobility"
    },
    "Confidence_Check": {
      "Data_Quality": "Medium",
      "Missing_Critical_Info": [
        "O2_Percentage",
        "Deposition_Pressure",
        "SS"
      ]
    }
  },
  {
    "Paper_ID": "Su_2025",
    "Material_Data": {
      "Composition_Ratio": "ITZO (SnO2:ZnO:In2O3 = 5:20:75 wt%)",
      "Structure": "Amorphous"
    },
    "Process_Data": {
      "O2_Percentage": 0,
      "Anneal_Temp_C": 250,
      "Deposition_Pressure": "null"
    },
    "Performance_Data": {
      "Mobility": 40.4,
      "Vth": "null",
      "SS": "null",
      "PBTS_Shift": "Not Reported (Focus on NBIS: -7.4V)",
      "Note": "Paper focuses on Photostability (NBIS), PBTS data missing"
    },
    "Physics_Logic": {
      "Mechanism": "Sn-doping -> Large dispersion of the conduction band composed of Sn5s orbitals -> High mobility"
    },
    "Confidence_Check": {
      "Data_Quality": "Medium (High Mobility Verified, but PBTS missing)",
      "Missing_Critical_Info": [
        "Deposition_Pressure",
        "PBTS_Shift"
      ]
    }
  },
  {
    "Paper_ID": "Kim_2025_VTFT",
    "Material_Data": {
      "Composition_Ratio": "IZO (In2O3:ZnO = 90:10 wt%) / IGZO (In2O3:Ga2O3:ZnO = 1:1:1 mol%)",
      "Structure": "Amorphous"
    },
    "Process_Data": {
      "O2_Percentage": 40,
      "Anneal_Temp_C": null,
      "Deposition_Pressure": "5 mTorr (IZO) / 10 mTorr (IGZO)"
    },
    "Performance_Data": {
      "Mobility": 18.41,
      "Vth": 0.19,
      "SS": 0.4,
      "PBTS_Shift": "+0.7V @ 3600s"
    },
    "Physics_Logic": {
      "Mechanism": "Pulse-induced Joule heating -> Induces quasi-two-dimensional electron gas (q-2DEG) at IZO/IGZO interface -> Mitigates electron scattering and strengthens carrier confinement -> Improves mobility"
    },
    "Confidence_Check": {
      "Data_Quality": "High",
      "Missing_Critical_Info": [
        "Anneal_Temp_C"
      ]
    }
  },
  {
    "Paper_ID": "Kang_2025",
    "Material_Data": {
      "Composition_Ratio": "a-ZTO (Zn:Sn = 7:3)",
      "Structure": "Amorphous"
    },
    "Process_Data": {
      "O2_Percentage": 0,
      "Anneal_Temp_C": 450,
      "Deposition_Pressure": "5 mTorr"
    },
    "Performance_Data": {
      "Mobility": null,
      "Vth": null,
      "SS": null,
      "PBTS_Shift": "+4.29V @ 5000s"
    },
    "Physics_Logic": {
      "Mechanism": "High bond dissociation energy of Sn-O bonds -> Superior resistance to oxygen vacancy generation -> Improved radiation resistance and stability"
    },
    "Confidence_Check": {
      "Data_Quality": "Low",
      "Missing_Critical_Info": [
        "Mobility",
        "Vth",
        "SS"
      ]
    }
  },
  {
    "Paper_ID": "Shi_2024",
    "Material_Data": {
      "Composition_Ratio": "a-IGZO (In:Ga:Zn = 1:1:1)",
      "Structure": "Amorphous"
    },
    "Process_Data": {
      "O2_Percentage": 0.25,
      "Anneal_Temp_C": 150,
      "Deposition_Pressure": "0.4 Pa"
    },
    "Performance_Data": {
      "Mobility": 20.0,
      "Vth": null,
      "SS": null,
      "PBTS_Shift": "+0.14V @ 3600s"
    },
    "Physics_Logic": {
      "Mechanism": "Pd electrode as hydrogen transfer pathway -> Catalytic dissociation of H2 into atomic H -> H reacts with interface oxide -> Forms highly conductive metallized interlayer -> Reduced contact resistance and increased mobility"
    },
    "Confidence_Check": {
      "Data_Quality": "Medium",
      "Missing_Critical_Info": [
        "Vth",
        "SS"
      ]
    }
  },
  {
    "Paper_ID": "Lee_2025",
    "Material_Data": {
      "Composition_Ratio": "a-IGZO (In:Ga:Zn = 1:1:1) / In-rich a-IGZO",
      "Structure": "Amorphous"
    },
    "Process_Data": {
      "O2_Percentage": 15,
      "Anneal_Temp_C": null,
      "Deposition_Pressure": "15 mTorr"
    },
    "Performance_Data": {
      "Mobility": 42.1,
      "Vth": null,
      "SS": 0.0822,
      "PBTS_Shift": "+0.1V @ 3600s"
    },
    "Physics_Logic": {
      "Mechanism": "a-IGZO/In-rich a-IGZO heterostructure -> Quantum confinement effect confines carrier path to heterointerface -> Carrier path is shifted away from gate insulator -> Reduced interface trap density and enhanced transport -> High mobility and stability"
    },
    "Confidence_Check": {
      "Data_Quality": "High",
      "Missing_Critical_Info": [
        "Anneal_Temp_C",
        "Vth"
      ]
    }
  },
  {
    "Paper_ID": "Kim_2024",
    "Material_Data": {
      "Composition_Ratio": "IGZO:Hf / IZO / IGZO:Hf",
      "Structure": "Amorphous"
    },
    "Process_Data": {
      "O2_Percentage": 10,
      "Anneal_Temp_C": 300,
      "Deposition_Pressure": "5 mTorr"
    },
    "Performance_Data": {
      "Mobility": 39.82,
      "Vth": -0.34,
      "SS": 0.24,
      "PBTS_Shift": "+0.86V @ 3600s"
    },
    "Physics_Logic": {
      "Mechanism": "IZO layer forms 2DEG at interface with IGZO:Hf -> Accumulates free carriers -> Improves mobility. Hf doping -> Reduces oxygen vacancies (Vo) -> Improves stability."
    },
    "Confidence_Check": {
      "Data_Quality": "High",
      "Missing_Critical_Info": []
    }
  }
]

File: 02_JSON_Data/batch_02.json
[
  {
    "Paper_ID": "1_Lv_2025_Enhanced electrical stability of IGZO.pdf",
    "Material_Data": {
      "Composition_Ratio": "In:Ga:Zn = 2:2:1",
      "Structure": "null"
    },
    "Process_Data": {
      "O2_Percentage": 0,
      "Anneal_Temp_C": 400,
      "Deposition_Pressure": "null"
    },
    "Performance_Data": {
      "Mobility": 11.61,
      "Vth": -0.23,
      "SS": 0.114,
      "PBTS_Shift": "-0.02V @ 10000s"
    },
    "Physics_Logic": {
      "Mechanism": "Engineered Al2O3/HfO2 dual-layer gate insulator -> Controlled hydrogen diffusion and mitigated electron traps at the IGZO/GI interface -> Enhanced PBTS stability and excellent electrical performance."
    },
    "Confidence_Check": {
      "Data_Quality": "High",
      "Missing_Critical_Info": [
        "Deposition_Pressure",
        "Structure Confirmation (XRD)"
      ]
    }
  },
  {
    "Paper_ID": "2_Xiao_2025_Enhanced Carrier Transport and Stability.pdf",
    "Material_Data": {
      "Composition_Ratio": "ITZO (In2O3:SnO2:ZnO = 4:1:4) / IGZO (In2O3:Ga2O3:ZnO = 1:1:1)",
      "Structure": "Amorphous"
    },
    "Process_Data": {
      "O2_Percentage": 0,
      "Anneal_Temp_C": 300,
      "Deposition_Pressure": "7.5 mTorr"
    },
    "Performance_Data": {
      "Mobility": 48.34,
      "Vth": 0.56,
      "SS": 0.06,
      "PBTS_Shift": "+0.05V @ 3600s"
    },
    "Physics_Logic": {
      "Mechanism": "Al2O3 passivation layer -> Suppression of channel defects (Oxygen Vacancies, Hydroxyls) and increased metal-oxide bonding -> Improved carrier transport and device stability."
    },
    "Confidence_Check": {
      "Data_Quality": "High",
      "Missing_Critical_Info": []
    }
  },
  {
    "Paper_ID": "3_Weldemhret_2025_Evaluation of the high mobility and stability.pdf",
    "Material_Data": {
      "Composition_Ratio": "ITZO (In2O3:SnO2:ZnO = 2:4:2 at %) / IGZO (In2O3:Ga2O3:ZnO = 1:1:2 at %)",
      "Structure": "null"
    },
    "Process_Data": {
      "O2_Percentage": 35.96,
      "Anneal_Temp_C": 400,
      "Deposition_Pressure": "3 mTorr (ITZO), 5 mTorr (IGZO)"
    },
    "Performance_Data": {
      "Mobility": 36.0,
      "Vth": -1.04,
      "SS": null,
      "PBTS_Shift": "+1.15V @ 7200s"
    },
    "Physics_Logic": {
      "Mechanism": "Bilayer IGZO/ITZO structure -> Optimization of shallow donor defect density -> Simultaneous achievement of high mobility and less negative Vth."
    },
    "Confidence_Check": {
      "Data_Quality": "Medium",
      "Missing_Critical_Info": [
        "SS",
        "Structure Confirmation (XRD)"
      ]
    }
  },
  {
    "Paper_ID": "4_Lee_2022_Enhancement of the Electrical Performance.pdf",
    "Material_Data": {
      "Composition_Ratio": "ITZO (In2O3:SnO2:ZnO = 4:1:4 mol %)",
      "Structure": "Amorphous"
    },
    "Process_Data": {
      "O2_Percentage": 10,
      "Anneal_Temp_C": 250,
      "Deposition_Pressure": "7.5 mTorr"
    },
    "Performance_Data": {
      "Mobility": 17.31,
      "Vth": 6.41,
      "SS": 0.24,
      "PBTS_Shift": "+0.42V @ 3600s (PBS)"
    },
    "Physics_Logic": {
      "Mechanism": "Bilayer channel with oxygen-compensated capping layer -> Increased metal oxide concentration and decreased oxygen vacancy and hydroxyl concentration -> Enhanced mobility and bias stability."
    },
    "Confidence_Check": {
      "Data_Quality": "High",
      "Missing_Critical_Info": []
    }
  },
  {
    "Paper_ID": "5_Baek_2022_Vertical oxide thin-film transistor.pdf",
    "Material_Data": {
      "Composition_Ratio": "IGZO (In:Ga:Zn = 1:1:1 at.%)",
      "Structure": "null"
    },
    "Process_Data": {
      "O2_Percentage": 23.07,
      "Anneal_Temp_C": 400,
      "Deposition_Pressure": "5 mTorr"
    },
    "Performance_Data": {
      "Mobility": 0.29,
      "Vth": 0.3,
      "SS": 0.2,
      "PBTS_Shift": "+0.1V @ 12000s"
    },
    "Physics_Logic": {
      "Mechanism": "Interfacial oxidation of Ta gate metal during annealing -> Formation of a very thin (15 nm) TaOx gate insulator -> Enables low voltage operation (< 1V)."
    },
    "Confidence_Check": {
      "Data_Quality": "High",
      "Missing_Critical_Info": [
        "Structure Confirmation (XRD)"
      ]
    }
  },
  {
    "Paper_ID": "6_Su_2026_Performance enhancement of InSnZnO.pdf",
    "Material_Data": {
      "Composition_Ratio": "Li, N co-doped InSnZnO",
      "Structure": "null"
    },
    "Process_Data": {
      "O2_Percentage": 3.23,
      "Anneal_Temp_C": 275,
      "Deposition_Pressure": "0.1 Pa"
    },
    "Performance_Data": {
      "Mobility": 50.51,
      "Vth": -0.77,
      "SS": 0.59,
      "PBTS_Shift": "null"
    },
    "Physics_Logic": {
      "Mechanism": "Dual-active-layer architecture -> Accumulation of high carrier concentration at the interface between the gate dielectric and the front-channel layer -> High mobility."
    },
    "Confidence_Check": {
      "Data_Quality": "Medium",
      "Missing_Critical_Info": [
        "PBTS_Shift",
        "Precise Composition_Ratio",
        "Structure Confirmation (XRD)"
      ]
    }
  },
  {
    "Paper_ID": "7_Lai_2025_Enhanced Mobility and Stability of Amorphous IZO.pdf",
    "Material_Data": {
      "Composition_Ratio": "High-In IZO (In:Zn = 9:1) / Low-In IZO",
      "Structure": "Amorphous"
    },
    "Process_Data": {
      "O2_Percentage": 39.4,
      "Anneal_Temp_C": 330,
      "Deposition_Pressure": "0.5 Pa"
    },
    "Performance_Data": {
      "Mobility": 50.4,
      "Vth": 0.1,
      "SS": 0.065,
      "PBTS_Shift": "+0.29V @ 10000s"
    },
    "Physics_Logic": {
      "Mechanism": "IZO homojunction + CF4 plasma treatment + Al2O3 passivation -> q-2DEG formation + fluorine doping of back channel + reduction of deep-subgap state density -> High mobility and superior gate-bias stress stability."
    },
    "Confidence_Check": {
      "Data_Quality": "High",
      "Missing_Critical_Info": []
    }
  },
  {
    "Paper_ID": "8_Billah_2025_Multi-Channel Amorphous Oxide.pdf",
    "Material_Data": {
      "Composition_Ratio": "Top: a-IGZTO (In:Ga:Zn:Sn:O = 4:1:4:1:13.5 mol%) / Bottom: a-IZO (In:Zn:O = 5.3:1:9 mol%)",
      "Structure": "Amorphous"
    },
    "Process_Data": {
      "O2_Percentage": 0,
      "Anneal_Temp_C": 400,
      "Deposition_Pressure": "null"
    },
    "Performance_Data": {
      "Mobility": 67.1,
      "PBTS_Shift": "+0.94V @ 3600s (60°C)",
      "SS": 0.11
    },
    "Physics_Logic": {
      "Mechanism": "Dual-gate, multi-channel (IGZTO/IZO) structure -> Formation of 2D electron gas (2DEG) at hetero-interface and three-channel conduction -> High mobility and excellent PBTS stability."
    },
    "Confidence_Check": {
      "Data_Quality": "Medium",
      "Missing_Critical_Info": [
        "SS",
        "Deposition_Pressure"
      ]
    }
  },
  {
    "Paper_ID": "9_Lee_2022_Hydrogen-Doping-Enabled Boosting.pdf",
    "Material_Data": {
      "Composition_Ratio": "a-In0.29Ga0.35Zn0.11Sn0.25O",
      "Structure": "Amorphous"
    },
    "Process_Data": {
      "O2_Percentage": 0,
      "Anneal_Temp_C": 400,
      "Deposition_Pressure": "2 mTorr"
    },
    "Performance_Data": {
      "Mobility": 85.9,
      "PBTS_Shift": "+0.42V @ 3600s (PBS, Room Temp)",
      "Note": "Excellent PBS stability at RT confirmed."
    },
    "Physics_Logic": {
      "Mechanism": "Hydrogen doping from PEALD SiO2 passivation into Sn-containing IGZO (IGZTO) -> Formation of substitutional H on O sites (Ho), which reduces effective mass -> Boosted carrier mobility and stability."
    },
    "Confidence_Check": {
      "Data_Quality": "High",
      "Missing_Critical_Info": []
    }
  },
  {
    "Paper_ID": "10_Kim_2024_Improved mobility and bias stability.pdf",
    "Material_Data": {
      "Composition_Ratio": "IGZO:Hf (from In:Ga:Zn=1:1:1 target) / IZO (ratio not specified)",
      "Structure": "null"
    },
    "Process_Data": {
      "O2_Percentage": 10,
      "Anneal_Temp_C": 300,
      "Deposition_Pressure": "5 mTorr"
    },
    "Performance_Data": {
      "Mobility": 39.82,
      "Vth": -0.3,
      "SS": 0.222,
      "PBTS_Shift": "+0.86V @ 3600s"
    },
    "Physics_Logic": {
      "Mechanism": "Multichannel IGZO:Hf/IZO/IGZO:Hf structure -> 2DEG formation at hetero-interface and suppression of oxygen vacancies by Hf doping -> High mobility and high stability."
    },
    "Confidence_Check": {
      "Data_Quality": "High",
      "Missing_Critical_Info": [
        "IZO Composition_Ratio",
        "Structure Confirmation (XRD)"
      ]
    }
  }
]

File: 02_JSON_Data/batch_03.json
[
  {
    "Paper_ID": "pssa.202300544.pdf",
    "Material_Data": {
      "Composition_Ratio": "In2O3:SnO2:ZnO = 4:1:4 mol %",
      "Structure": "null"
    },
    "Process_Data": {
      "O2_Percentage": 10,
      "Anneal_Temp_C": 260,
      "Deposition_Pressure": "7.5 mTorr"
    },
    "Performance_Data": {
      "Mobility": 16.69,
      "Vth": 6.8,
      "SS": 0.22,
      "PBTS_Shift": "22.3V @ 3600s (70C)"
    },
    "Physics_Logic": {
      "Mechanism": "Oxygen Compensated Capping Layer (CCL) deposition -> Diffusion of compensated oxygen from CCL to Uncompensated Channel Layer (UCL) during annealing -> Increased Metal-Oxide concentration and decreased Oxygen Vacancy (Vo) and -OH concentration -> Enhanced mobility and stability."
    },
    "Confidence_Check": {
      "Data_Quality": "High",
      "Missing_Critical_Info": [
        "Crystallinity"
      ]
    }
  },
  {
    "Paper_ID": "fmats.2025.1735405.pdf",
    "Material_Data": {
      "Composition_Ratio": "In:Ga:Zn = 2:2:1",
      "Structure": "null"
    },
    "Process_Data": {
      "O2_Percentage": 0,
      "Anneal_Temp_C": 400,
      "Deposition_Pressure": "null"
    },
    "Performance_Data": {
      "Mobility": 11.66,
      "Vth": -0.16,
      "SS": 0.106,
      "PBTS_Shift": "-0.07V @ 10000s (125C)"
    },
    "Physics_Logic": {
      "Mechanism": "Engineered Al2O3/HfO2 dual-layer gate insulator -> Precise modulation of Hydrogen (H) diffusion and electron trapping dynamics -> Balances Vth control, SS, and interface quality -> Maintains high mobility while improving stability over single-layer insulators."
    },
    "Confidence_Check": {
      "Data_Quality": "Low",
      "Missing_Critical_Info": [
        "Deposition_Pressure",
        "Crystallinity"
      ]
    }
  },
  {
    "Paper_ID": "apl.2024.133501.pdf",
    "Material_Data": {
      "Composition_Ratio": "Bilayer: IGO (In:Ga = 2.3:1) / IGZO (In:Ga:Zn = 1:1:1)",
      "Structure": "Polycrystalline"
    },
    "Process_Data": {
      "O2_Percentage": null,
      "Anneal_Temp_C": 250,
      "Deposition_Pressure": "null"
    },
    "Performance_Data": {
      "Mobility": 38.0,
      "Vth": -1.85,
      "SS": 0.21,
      "PBTS_Shift": "1.66V @ 1000s (70C)"
    },
    "Physics_Logic": {
      "Mechanism": "Polycrystalline IGO front channel combined with IGZO back channel -> Heterojunction structure induces energy band bending -> Accumulation of free carriers at the IGO/IGZO interface -> High mobility."
    },
    "Confidence_Check": {
      "Data_Quality": "Medium",
      "Missing_Critical_Info": [
        "O2_Percentage",
        "Deposition_Pressure"
      ]
    }
  },
  {
    "Paper_ID": "mssp.2025.109879.pdf",
    "Material_Data": {
      "Composition_Ratio": "In:Ga:Sn = 65:20:15",
      "Structure": "Amorphous"
    },
    "Process_Data": {
      "O2_Percentage": 2,
      "Anneal_Temp_C": 250,
      "Deposition_Pressure": "10 mTorr"
    },
    "Performance_Data": {
      "Mobility": 37.3,
      "Vth": -15.0,
      "SS": null,
      "PBTS_Shift": "0.21V @ 5000s (PBS)"
    },
    "Physics_Logic": {
      "Mechanism": "Optimal O2/(Ar+O2) ratio of 2% -> Suppresses carrier concentration from conductive state without over-oxidizing -> Balances carrier density and reduces weakly bonded oxygen -> High mobility and improved stability."
    },
    "Confidence_Check": {
      "Data_Quality": "High",
      "Missing_Critical_Info": [
        "SS"
      ]
    }
  },
  {
    "Paper_ID": "jallcom.2021.162308.pdf",
    "Material_Data": {
      "Composition_Ratio": "Al-doped InSnZnO (Al:ITZO)",
      "Structure": "null"
    },
    "Process_Data": {
      "O2_Percentage": 40,
      "Anneal_Temp_C": 340,
      "Deposition_Pressure": "null"
    },
    "Performance_Data": {
      "Mobility": 46.5,
      "Vth": -6.38,
      "SS": 0.22,
      "PBTS_Shift": "-3.8V @ 10000s"
    },
    "Physics_Logic": {
      "Mechanism": "Short O2 plasma time (0.3s) during PEALD of SiO2 gate insulator -> Incomplete reaction of precursors -> Higher H incorporation and higher Oxygen Vacancy (Vo) in Al:ITZO channel -> High carrier concentration -> High mobility."
    },
    "Confidence_Check": {
      "Data_Quality": "Medium",
      "Missing_Critical_Info": [
        "Composition_Ratio",
        "Deposition_Pressure",
        "Crystallinity"
      ]
    }
  },
  {
    "Paper_ID": "jos.2026.47.022304.pdf",
    "Material_Data": {
      "Composition_Ratio": "In2O3",
      "Structure": "Crystalline"
    },
    "Process_Data": {
      "O2_Percentage": null,
      "Anneal_Temp_C": 330,
      "Deposition_Pressure": "null"
    },
    "Performance_Data": {
      "Mobility": 13.24,
      "Vth": -8.8,
      "SS": 4.87,
      "PBTS_Shift": "1.7V @ 1800s (PBS)"
    },
    "Physics_Logic": {
      "Mechanism": "Pristine (undoped) In2O3 -> High concentration of native oxygen vacancies -> High intrinsic carrier density -> High mobility."
    },
    "Confidence_Check": {
      "Data_Quality": "High",
      "Missing_Critical_Info": [
        "O2_Percentage (annealed in air)",
        "Deposition_Pressure (solution processed)"
      ]
    }
  },
  {
    "Paper_ID": "led.2023.3303867.pdf",
    "Material_Data": {
      "Composition_Ratio": "Bilayer: IZO (In:Zn = 7:3) / HIZO (15% Hf)",
      "Structure": "null"
    },
    "Process_Data": {
      "O2_Percentage": null,
      "Anneal_Temp_C": 330,
      "Deposition_Pressure": "null"
    },
    "Performance_Data": {
      "Mobility": 7.08,
      "Vth": null,
      "SS": null,
      "PBTS_Shift": "4.8V @ 5000s (50C)"
    },
    "Physics_Logic": {
      "Mechanism": "Hf in HIZO back-channel -> Adsorbs oxygen ions from IZO front-channel during annealing -> Creates a vertically graded oxygen vacancy profile (low Vo in back, high Vo in front) -> High mobility from front channel and high stability from back channel."
    },
    "Confidence_Check": {
      "Data_Quality": "Low",
      "Missing_Critical_Info": [
        "Vth",
        "SS",
        "Crystallinity",
        "O2_Percentage (annealed in air)",
        "Deposition_Pressure (solution processed)"
      ]
    }
  }
]

File: 02_JSON_Data/batch_04.json
[
  {
    "Paper_ID": "Hwang_2025",
    "Material_Data": {
      "Composition_Ratio": "AGTO (Ga/(Sb+Sn) = 0.2, Sb/Sn = 0.05)",
      "Structure": "Polycrystalline"
    },
    "Process_Data": {
      "O2_Percentage": 21,
      "Anneal_Temp_C": 550,
      "Deposition_Pressure": "null"
    },
    "Performance_Data": {
      "Mobility": 1.12,
      "Vth": 1.5,
      "SS": 3.77,
      "PBTS_Shift": "+4.6V @ 10000s"
    },
    "Physics_Logic": {
      "Mechanism": "Ga doping -> Promotes M-O bonding and reduces oxygen-related defects (Vo) -> Suppresses excessive carriers and reduces defect states -> High mobility and stability"
    },
    "Confidence_Check": {
      "Data_Quality": "High",
      "Missing_Critical_Info": [
        "Deposition pressure not applicable for solution process"
      ]
    }
  },
  {
    "Paper_ID": "Park_2025",
    "Material_Data": {
      "Composition_Ratio": "IGZO (In:Ga:Zn = 1:1:1)",
      "Structure": "Amorphous / Al-doped EIL"
    },
    "Process_Data": {
      "Deposition_Pressure": "3.7e-8 Torr (UHV Base Pressure)",
      "O2_Percentage": 0,
      "Anneal_Temp_C": 300,
      "Note": "Controlled Hydrogen impurities via UHV system"
    },
    "Performance_Data": {
      "Mobility": 134.0,
      "Vth": 0.1,
      "SS": 0.039,
      "PBTS_Shift": "< 0.3V @ 1000s (100°C)"
    },
    "Confidence_Check": {
      "Data_Quality": "Highest (Champion Data Verified)"
    }
  },
  {
    "Paper_ID": "Choi_2025",
    "Material_Data": {
      "Composition_Ratio": "IGZO (In:Ga:Zn = 6:1:4)",
      "Structure": "Amorphous"
    },
    "Process_Data": {
      "O2_Percentage": 100,
      "Anneal_Temp_C": 500,
      "Deposition_Pressure": "null"
    },
    "Performance_Data": {
      "Mobility": 3.13,
      "Vth": 6.4,
      "SS": 1.32,
      "PBTS_Shift": "+1.6V @ 10800s"
    },
    "Physics_Logic": {
      "Mechanism": "Dual-gate operation -> Quantum mechanical channel formation in center of active layer -> Reduced parasitic resistance -> Higher mobility"
    },
    "Confidence_Check": {
      "Data_Quality": "High",
      "Missing_Critical_Info": [
        "Deposition pressure not applicable for solution process"
      ]
    }
  },
  {
    "Paper_ID": "Park_2026",
    "Material_Data": {
      "Composition_Ratio": "InOx with YOx capping layer",
      "Structure": "Crystalline"
    },
    "Process_Data": {
      "O2_Percentage": 21,
      "Anneal_Temp_C": 350,
      "Deposition_Pressure": "null"
    },
    "Performance_Data": {
      "Mobility": 6.46,
      "Vth": 0.88,
      "SS": 0.25,
      "PBTS_Shift": "+3.31V @ 3600s"
    },
    "Physics_Logic": {
      "Mechanism": "High-temperature anneal + YOx capping layer -> Promotes crystallization and suppresses excess free electrons -> Reduces bulk trap states (In-disorder, imperfect M-O bonding) -> Enhanced stability"
    },
    "Confidence_Check": {
      "Data_Quality": "Medium",
      "Missing_Critical_Info": [
        "O2 percentage assumed from 'air-annealing' description"
      ]
    }
  },
  {
    "Paper_ID": "Xiao_2025",
    "Material_Data": {
      "Composition_Ratio": "ITZO (In:Sn:Zn=4:1:4) / IGZO (In:Ga:Zn=1:1:1)",
      "Structure": "Amorphous"
    },
    "Process_Data": {
      "Deposition_Pressure": "7.5 mTorr",
      "O2_Percentage": "null"
    },
    "Performance_Data": {
      "Mobility": 48.34,
      "PBTS_Shift": "+0.05V @ 3600s (60°C)"
    },
    "Physics_Logic": {
      "Mechanism": "ITZO/IGZO heterojunction + Al2O3 passivation -> 2DEG formation + suppression of Vo and -OH defects -> High carrier concentration and reduced traps -> High mobility and excellent stability"
    },
    "Confidence_Check": {
      "Data_Quality": "Low",
      "Missing_Critical_Info": [
        "O2_Percentage"
      ]
    }
  },
  {
    "Paper_ID": "Oh_2024",
    "Material_Data": {
      "Composition_Ratio": "IGZO (In:Ga:Zn=12:1:1) / GZO (Ga:Zn=4:1)",
      "Structure": "Amorphous"
    },
    "Process_Data": {
      "O2_Percentage": null,
      "Anneal_Temp_C": 250,
      "Deposition_Pressure": "null"
    },
    "Performance_Data": {
      "Mobility": 31.9,
      "Vth": -0.14,
      "SS": 0.2,
      "PBTS_Shift": "0.00V @ 3600s"
    },
    "Physics_Logic": {
      "Mechanism": "Optimized GZO layer on IGZO -> Minimized interface defect density + band alignment modulation -> Reduced electron trapping and physical separation of channel from gate insulator -> High mobility and stability"
    },
    "Confidence_Check": {
      "Data_Quality": "Low",
      "Missing_Critical_Info": [
        "O2_Percentage"
      ]
    }
  },
  {
    "Paper_ID": "Kim_2025_APSUSC",
    "Material_Data": {
      "Composition_Ratio": "IGZO (In:Ga:Zn ratio not stated)",
      "Structure": "Amorphous"
    },
    "Process_Data": {
      "O2_Percentage": null,
      "Anneal_Temp_C": 400,
      "Deposition_Pressure": "null"
    },
    "Performance_Data": {
      "Mobility": 38.9,
      "Vth": -0.19,
      "SS": 0.07,
      "PBTS_Shift": "-0.199V @ 3600s"
    },
    "Physics_Logic": {
      "Mechanism": "CF4 plasma treatment on HfO2 gate insulator -> Fluorine passivates oxygen vacancies at the IGZO/HfO2 interface -> Reduced electron trapping sites -> Enhanced mobility and stability"
    },
    "Confidence_Check": {
      "Data_Quality": "Low",
      "Missing_Critical_Info": [
        "Composition_Ratio",
        "O2_Percentage for IGZO deposition"
      ]
    }
  },
  {
    "Paper_ID": "Son_2025",
    "Material_Data": {
      "Composition_Ratio": "IGZO (In:Ga:Zn = 1:1:1)",
      "Structure": "Amorphous"
    },
    "Process_Data": {
      "O2_Percentage": null,
      "Anneal_Temp_C": null,
      "Deposition_Pressure": "null"
    },
    "Performance_Data": {
      "Mobility": 11,
      "Vth": 0.8,
      "SS": 0.115,
      "PBTS_Shift": "+0.5V @ 3600s"
    },
    "Physics_Logic": {
      "Mechanism": "Longer channel length -> Reduced relative impact of source/drain parasitic resistance -> Higher extracted field-effect mobility"
    },
    "Confidence_Check": {
      "Data_Quality": "Low",
      "Missing_Critical_Info": [
        "O2_Percentage",
        "Anneal_Temp_C",
        "Deposition_Pressure"
      ]
    }
  },
  {
    "Paper_ID": "Billah_2025",
    "Material_Data": {
      "Composition_Ratio": "IGZTO (In:Ga:Zn:Sn:O=4:1:4:1:13.5) / IZO (In:Zn:O=5.3:1:9)",
      "Structure": "Amorphous"
    },
    "Process_Data": {
      "O2_Percentage": null,
      "Anneal_Temp_C": 250,
      "Deposition_Pressure": "null"
    },
    "Performance_Data": {
      "Mobility": 67.1,
      "Vth": -0.02,
      "SS": null,
      "PBTS_Shift": "+0.94V @ 3600s"
    },
    "Physics_Logic": {
      "Mechanism": "a-IGZTO/a-IZO heterojunction with Dual Gate -> Formation of 2DEG and three conduction channels -> High carrier concentration and transport paths -> High mobility and excellent PBTS stability"
    },
    "Confidence_Check": {
      "Data_Quality": "Low",
      "Missing_Critical_Info": [
        "O2_Percentage",
        "Deposition_Pressure",
        "SS"
      ]
    }
  },
  {
    "Paper_ID": "Shin_2026",
    "Material_Data": {
      "Composition_Ratio": "IGZO (In:Ga:Zn = 1:1:1)",
      "Structure": "Amorphous"
    },
    "Process_Data": {
      "O2_Percentage": 1.64,
      "Anneal_Temp_C": 200,
      "Deposition_Pressure": "5 mTorr"
    },
    "Performance_Data": {
      "Mobility": 28,
      "Vth": -1,
      "SS": 0.15,
      "PBTS_Shift": "+0.12V @ 3600s"
    },
    "Physics_Logic": {
      "Mechanism": "N2O plasma with Al2O3 protective layer -> Passivates oxygen vacancies in IGZO bulk without creating interface traps -> Reduced trap density -> Significantly enhanced stability"
    },
    "Confidence_Check": {
      "Data_Quality": "High",
      "Missing_Critical_Info": []
    }
  }
]

File: 02_JSON_Data/batch_05.json
[
  {
    "Paper_ID": "d3tc01379k.pdf",
    "Material_Data": {
      "Composition_Ratio": "In:Ga:Zn:Sn = 4:1:4:1",
      "Structure": "Amorphous"
    },
    "Process_Data": {
      "O2_Percentage": 4.76,
      "Anneal_Temp_C": 250,
      "Deposition_Pressure": "1 mTorr"
    },
    "Performance_Data": {
      "Mobility": 47.17,
      "Vth": -2.5,
      "SS": 0.537,
      "PBTS_Shift": "+1.4V @ 3600s"
    },
    "Physics_Logic": {
      "Mechanism": "DUV/Thermal Dual Treatment (DTT) -> Generation of oxygen radicals (O*) -> Promotes M-O bond formation and reduces defects/interface traps -> High mobility and improved stability"
    },
    "Confidence_Check": {
      "Data_Quality": "High",
      "Missing_Critical_Info": []
    }
  },
  {
    "Paper_ID": "apsusc.2024.161320.pdf",
    "Material_Data": {
      "Composition_Ratio": "Zn:Sn = 58:42",
      "Structure": "Amorphous"
    },
    "Process_Data": {
      "O2_Percentage": 100,
      "Anneal_Temp_C": 500,
      "Deposition_Pressure": "null"
    },
    "Performance_Data": {
      "Mobility": 22.3,
      "Vth": 2.5,
      "SS": 0.13,
      "PBTS_Shift": "null"
    },
    "Physics_Logic": {
      "Mechanism": "Post-deposition annealing (500 C) -> Reduction in oxygen vacancies and sub-gap defect states -> Decreased electron density and trap states -> Positive Vth shift, improved SS, and enhanced mobility"
    },
    "Confidence_Check": {
      "Data_Quality": "Low",
      "Missing_Critical_Info": [
        "PBTS_Shift",
        "Deposition_Pressure"
      ]
    }
  },
  {
    "Paper_ID": "d5tc01349f.pdf",
    "Material_Data": {
      "Composition_Ratio": "Sb:IGZTO (1.53 at% Sb in In:Ga:Zn:Sn = 38.45:3.82:38.43:19.31)",
      "Structure": "Amorphous"
    },
    "Process_Data": {
      "O2_Percentage": 21,
      "Anneal_Temp_C": 550,
      "Deposition_Pressure": "Atmospheric"
    },
    "Performance_Data": {
      "Mobility": 16.43,
      "Vth": 0,
      "SS": 0.374,
      "PBTS_Shift": "+7.2V @ 3600s"
    },
    "Physics_Logic": {
      "Mechanism": "Optimal Sb doping (3%) -> Maximizes Sb5+ ratio -> Sb5+ acts as donor (increases carriers) and oxygen binder (suppresses Vo, strengthens M-O bonds) -> Optimized charge transport path and reduced trap states -> High mobility and stability"
    },
    "Confidence_Check": {
      "Data_Quality": "High",
      "Missing_Critical_Info": []
    }
  },
  {
    "Paper_ID": "jiec.2024.05.046.pdf",
    "Material_Data": {
      "Composition_Ratio": "In:Zn = 43.2:56.8",
      "Structure": "Amorphous"
    },
    "Process_Data": {
      "O2_Percentage": null,
      "Anneal_Temp_C": 400,
      "Deposition_Pressure": "760 Torr"
    },
    "Performance_Data": {
      "Mobility": 45.7,
      "Vth": -0.4,
      "SS": 0.095,
      "PBTS_Shift": "+0.63V @ 3600s"
    },
    "Physics_Logic": {
      "Mechanism": "Optimal In:Zn ratio (43:57) -> Lowest oxygen deficiency (O-de) ratio and minimal bulk/interface defects -> Highest stability (lowest PBTS shift) and good mobility"
    },
    "Confidence_Check": {
      "Data_Quality": "High",
      "Missing_Critical_Info": [
        "O2_Percentage"
      ]
    }
  },
  {
    "Paper_ID": "acsaelm.3c00431.pdf",
    "Material_Data": {
      "Composition_Ratio": "Ti:ZnSnO (1.14 at% Ti in Zn:Sn=7:3 matrix)",
      "Structure": "Amorphous"
    },
    "Process_Data": {
      "O2_Percentage": 10.0,
      "Anneal_Temp_C": 450,
      "Deposition_Pressure": "null"
    },
    "Performance_Data": {
      "Mobility": 8.2,
      "Vth": -1.34,
      "SS": 0.208,
      "PBTS_Shift": "+5.61V @ 3600s"
    },
    "Physics_Logic": {
      "Mechanism": "Ti doping -> Strong Ti-O bond formation -> Suppresses oxygen vacancy (Vo) formation -> Reduced carrier concentration and improved NBS stability -> Trade-off between mobility and stability"
    },
    "Confidence_Check": {
      "Data_Quality": "High",
      "Missing_Critical_Info": [
        "Deposition_Pressure"
      ]
    }
  },
  {
    "Paper_ID": "aelm.202400766.pdf",
    "Material_Data": {
      "Composition_Ratio": "a-IGZTO (In:Ga:Zn:Sn=4:1:4:1) / a-IZO (In:Zn=5.3:1)",
      "Structure": "Amorphous"
    },
    "Process_Data": {
      "O2_Percentage": null,
      "Anneal_Temp_C": 400,
      "Deposition_Pressure": "null"
    },
    "Performance_Data": {
      "Mobility": 67.1,
      "Vth": -0.02,
      "SS": null,
      "PBTS_Shift": "+0.94V @ 3600s"
    },
    "Physics_Logic": {
      "Mechanism": "a-IGZTO/a-IZO heterostructure -> Conduction band offset (ΔEc ≈ 0.22 eV) -> Formation of 2D Electron Gas (2DEG) at interface -> High carrier concentration and multiple conduction paths -> High mobility and robust PBTS stability"
    },
    "Confidence_Check": {
      "Data_Quality": "Low",
      "Missing_Critical_Info": [
        "O2_Percentage",
        "Deposition_Pressure",
        "SS"
      ]
    }
  },
  {
    "Paper_ID": "mssp.2025.109369.pdf",
    "Material_Data": {
      "Composition_Ratio": "Zn:Sn:Al = 15:15:1 (supercycle ratio)",
      "Structure": "Amorphous"
    },
    "Process_Data": {
      "O2_Percentage": 100,
      "Anneal_Temp_C": 250,
      "Deposition_Pressure": "null"
    },
    "Performance_Data": {
      "Mobility": 14.21,
      "Vth": 0.6,
      "SS": 0.4,
      "PBTS_Shift": "+0.76V @ 2000s"
    },
    "Physics_Logic": {
      "Mechanism": "Thermal annealing (250 C in air) -> Oxygen incorporation and structural relaxation -> Reduced oxygen vacancies (Vo) and increased M-O bonds -> Defect passivation and improved interface quality -> Enhanced mobility, positive Vth shift, and improved stability"
    },
    "Confidence_Check": {
      "Data_Quality": "High",
      "Missing_Critical_Info": [
        "Deposition_Pressure"
      ]
    }
  },
  {
    "Paper_ID": "acsami.4c06708.pdf",
    "Material_Data": {
      "Composition_Ratio": "IGZO (In:Ga:Zn = 1:1:1) with MgOx interlayer",
      "Structure": "Amorphous"
    },
    "Process_Data": {
      "O2_Percentage": 0,
      "Anneal_Temp_C": 200,
      "Deposition_Pressure": "5 mTorr"
    },
    "Performance_Data": {
      "Mobility": 16.12,
      "Vth": 0.59,
      "SS": 0.46,
      "PBTS_Shift": "+1.72V @ 10000s"
    },
    "Physics_Logic": {
      "Mechanism": "Low-temp activation (200 C) with MgOx layer -> Mg atoms diffuse into IGZO channel -> Forms Mg-doped IGZO (MIGZO) with strong Mg-O bonds -> Suppresses oxygen vacancies and reduces defects at low temperature -> Enhanced mobility and stability"
    },
    "Confidence_Check": {
      "Data_Quality": "High",
      "Missing_Critical_Info": []
    }
  },
  {
    "Paper_ID": "vacuum.2023.112868.pdf",
    "Material_Data": {
      "Composition_Ratio": "In-doped SnO2 (3 mol% In)",
      "Structure": "Nanocrystal"
    },
    "Process_Data": {
      "O2_Percentage": 21,
      "Anneal_Temp_C": 400,
      "Deposition_Pressure": "Atmospheric"
    },
    "Performance_Data": {
      "Mobility": 8.94,
      "Vth": 0.25,
      "SS": 0.4,
      "PBTS_Shift": "+0.91V @ 3600s"
    },
    "Physics_Logic": {
      "Mechanism": "Moderate In doping (3%) -> In acts as Vo suppressor AND In's larger 5s orbitals increase orbital overlap -> Reduced carrier concentration (positive Vth shift) and enhanced percolation pathways -> Optimal balance of high mobility and good stability"
    },
    "Confidence_Check": {
      "Data_Quality": "High",
      "Missing_Critical_Info": []
    }
  }
]

File: 02_JSON_Data/batch_06.json
[
  {
    "Paper_ID": "Kim_2024_JSTS_ZnO_TFTs",
    "Material_Data": {
      "Composition_Ratio": "ZnO",
      "Structure": "Nanorods"
    },
    "Process_Data": {
      "O2_Percentage": 100,
      "Anneal_Temp_C": 250,
      "Deposition_Pressure": null
    },
    "Performance_Data": {
      "Mobility": null,
      "Vth": null,
      "SS": null,
      "PBTS_Shift": null
    },
    "Physics_Logic": {
      "Mechanism": "1 MeV proton irradiation -> Increase in Vo defects in the ZnO channel layer -> Enhanced conductivity",
      "Note": "Performance improved after 1 MeV proton irradiation. Anomalous hump phenomenon disappeared."
    },
    "Confidence_Check": {
      "Data_Quality": "Low",
      "Missing_Critical_Info": [
        "Mobility",
        "Vth",
        "SS",
        "Stability_Data"
      ]
    }
  },
  {
    "Paper_ID": "Gherendi_2024_Micromachines_ZnO_Paper_Transistors",
    "Material_Data": {
      "Composition_Ratio": "ZnO",
      "Structure": "Polycrystalline"
    },
    "Process_Data": {
      "O2_Percentage": null,
      "Anneal_Temp_C": null,
      "Deposition_Pressure": "1-2 x 10^-2 mbar"
    },
    "Performance_Data": {
      "Mobility": 25,
      "Vth": -1.75,
      "SS": 1.1,
      "PBTS_Shift": null
    },
    "Physics_Logic": {
      "Mechanism": "Deposition in obstacle shadow -> Higher oxygen incorporation in film -> Lower concentration of oxygen vacancies -> Higher resistivity channel suitable for transistor operation",
      "Note": "Data is for the 'on' state of the memory transistor. Device exhibits a memory effect."
    },
    "Confidence_Check": {
      "Data_Quality": "High",
      "Missing_Critical_Info": [
        "Stability_Data"
      ]
    }
  },
  {
    "Paper_ID": "Wen_2024_APL_IGO_IGZO",
    "Material_Data": {
      "Composition_Ratio": "Front Channel: IGO (In:Ga = 2.3:1), Back Channel: IGZO (In:Ga:Zn = 1:1:1)",
      "Structure": "Polycrystalline/Amorphous"
    },
    "Process_Data": {
      "O2_Percentage": 21,
      "Anneal_Temp_C": 250,
      "Deposition_Pressure": null
    },
    "Performance_Data": {
      "Mobility": 38.0,
      "Vth": -1.85,
      "SS": 0.21,
      "PBTS_Shift": "+0.14V @ 1000s"
    },
    "Physics_Logic": {
      "Mechanism": "Polycrystalline IGO layer -> Superior carrier percolation conduction paths -> High mobility. Stacked structure also induces carrier accumulation at the heterojunction interface.",
      "Note": "Best device after Post-Deposition Annealing (PDA) at 250 C."
    },
    "Confidence_Check": {
      "Data_Quality": "High",
      "Missing_Critical_Info": []
    }
  },
  {
    "Paper_ID": "Ryu_2025_APSUSC_ZnSnO",
    "Material_Data": {
      "Composition_Ratio": "Zn:Sn = 58:42",
      "Structure": "Amorphous"
    },
    "Process_Data": {
      "O2_Percentage": 21,
      "Anneal_Temp_C": 500,
      "Deposition_Pressure": null
    },
    "Performance_Data": {
      "Mobility": 22.3,
      "Vth": 2.5,
      "SS": 0.13,
      "PBTS_Shift": null
    },
    "Physics_Logic": {
      "Mechanism": "Post-deposition annealing -> Reduction in oxygen vacancies and sub-gap defect states -> Positive Vth shift and enhanced mobility",
      "Note": "Device operates in enhancement mode."
    },
    "Confidence_Check": {
      "Data_Quality": "High",
      "Missing_Critical_Info": [
        "Stability_Data"
      ]
    }
  },
  {
    "Paper_ID": "Wei_2025_MSSP_ZnSnAlO",
    "Material_Data": {
      "Composition_Ratio": "ZTAO (Zn:Sn:Al = 15:15:1 cycle ratio)",
      "Structure": "Amorphous"
    },
    "Process_Data": {
      "O2_Percentage": 21,
      "Anneal_Temp_C": 250,
      "Deposition_Pressure": null
    },
    "Performance_Data": {
      "Mobility": 14.21,
      "Vth": 0.60,
      "SS": 0.40,
      "PBTS_Shift": "+0.76V @ 2000s"
    },
    "Physics_Logic": {
      "Mechanism": "Air annealing -> Oxygen incorporation -> Reduction in Vo from 26% to 20.6% -> Defect passivation and transition from depletion to enhancement mode",
      "Note": "Al incorporation effectively suppresses oxygen vacancy formation."
    },
    "Confidence_Check": {
      "Data_Quality": "High",
      "Missing_Critical_Info": []
    }
  },
  {
    "Paper_ID": "Zhang_2024_MicroNano_IGTO_IGZO",
    "Material_Data": {
      "Composition_Ratio": null,
      "Structure": "Amorphous"
    },
    "Process_Data": {
      "O2_Percentage": null,
      "Anneal_Temp_C": 250,
      "Deposition_Pressure": "2 mtorr"
    },
    "Performance_Data": {
      "Mobility": 17.25,
      "Vth": 0.6,
      "SS": 0.67,
      "PBTS_Shift": null
    },
    "Physics_Logic": {
      "Mechanism": "IGTO/IGZO heterojunction -> Large conduction band shift -> Generation of two-dimensional electron gas at the interface -> High mobility",
      "Note": "Ar:O2 ratios were 16:2 for anterior and 65:20 for posterior channels."
    },
    "Confidence_Check": {
      "Data_Quality": "Low",
      "Missing_Critical_Info": [
        "Composition_Ratio",
        "Stability_Data",
        "Anneal_Atmosphere"
      ]
    }
  },
  {
    "Paper_ID": "Zhu_2023_JCP_Hf_In2O3",
    "Material_Data": {
      "Composition_Ratio": "IHO (In2O3:HfO2 = 10:1 cycle ratio)",
      "Structure": "Amorphous"
    },
    "Process_Data": {
      "O2_Percentage": 21,
      "Anneal_Temp_C": 250,
      "Deposition_Pressure": null
    },
    "Performance_Data": {
      "Mobility": 13.4,
      "Vth": null,
      "SS": null,
      "PBTS_Shift": "+0.28V @ 1800s"
    },
    "Physics_Logic": {
      "Mechanism": "Hf doping -> Suppresses excess charge carriers -> Optimal balance between mobility and carrier concentration for FET operation",
      "Note": "XPS confirms oxygen vacancy concentration decreases with increased Hf doping."
    },
    "Confidence_Check": {
      "Data_Quality": "Low",
      "Missing_Critical_Info": [
        "Vth",
        "SS"
      ]
    }
  },
  {
    "Paper_ID": "Avis_2025_Molecules_In2O3_Review",
    "Material_Data": {
      "Composition_Ratio": "Not Applicable",
      "Structure": "Not Applicable"
    },
    "Process_Data": {
      "O2_Percentage": null,
      "Anneal_Temp_C": null,
      "Deposition_Pressure": null
    },
    "Performance_Data": {
      "Mobility": null,
      "Vth": null,
      "SS": null,
      "PBTS_Shift": null
    },
    "Physics_Logic": {
      "Mechanism": "This is a review paper and does not contain primary experimental data. Data extraction is not applicable."
    },
    "Confidence_Check": {
      "Data_Quality": "Not Applicable",
      "Missing_Critical_Info": [
        "Primary Experimental Data"
      ]
    }
  },
  {
    "Paper_ID": "Liang_2025_Jallcom_Review",
    "Material_Data": {
      "Composition_Ratio": "Not Applicable",
      "Structure": "Not Applicable"
    },
    "Process_Data": {
      "O2_Percentage": null,
      "Anneal_Temp_C": null,
      "Deposition_Pressure": null
    },
    "Performance_Data": {
      "Mobility": null,
      "Vth": null,
      "SS": null,
      "PBTS_Shift": null
    },
    "Physics_Logic": {
      "Mechanism": "This is a review paper and does not contain primary experimental data. Data extraction is not applicable."
    },
    "Confidence_Check": {
      "Data_Quality": "Not Applicable",
      "Missing_Critical_Info": [
        "Primary Experimental Data"
      ]
    }
  },
  {
    "Paper_ID": "Jeon_2025_SoftSci_Review",
    "Material_Data": {
      "Composition_Ratio": "Not Applicable",
      "Structure": "Not Applicable"
    },
    "Process_Data": {
      "O2_Percentage": null,
      "Anneal_Temp_C": null,
      "Deposition_Pressure": null
    },
    "Performance_Data": {
      "Mobility": null,
      "Vth": null,
      "SS": null,
      "PBTS_Shift": null
    },
    "Physics_Logic": {
      "Mechanism": "This is a review paper and does not contain primary experimental data. Data extraction is not applicable."
    },
    "Confidence_Check": {
      "Data_Quality": "Not Applicable",
      "Missing_Critical_Info": [
        "Primary Experimental Data"
      ]
    }
  }
]
