Repository: wjd15245-create/AI-Co-Scientist-Project

File: 02_JSON_Data/batch_07.json
[
  {
    "Paper_ID": "Choi_2025_Low-temperature hybrid microwave annealing",
    "Material_Data": {
      "Composition_Ratio": "In2O3:WO3 = 99:1 wt.%",
      "Structure": "Amorphous"
    },
    "Process_Data": {
      "O2_Percentage": 0,
      "Anneal_Temp_C": 200,
      "Deposition_Pressure": "4 mTorr"
    },
    "Performance_Data": {
      "Mobility": 30.75,
      "Vth": null,
      "SS": 0.33,
      "PBTS_Shift": "2.97V @ 10000s"
    },
    "Physics_Logic": {
      "Mechanism": "Hybrid Microwave Annealing (h-MWA) -> Rapid, uniform volumetric heating -> Efficient defect passivation and reduction of oxygen-related defects -> Enhanced mobility and stability"
    },
    "Confidence_Check": {
      "Data_Quality": "High",
      "Missing_Critical_Info": [
        "Vth"
      ]
    }
  },
  {
    "Paper_ID": "Yoon_2014_Study of Nitrogen High-Pressure Annealing",
    "Material_Data": {
      "Composition_Ratio": "InO2:Ga2O3:ZnO = 2:2:1 mol %",
      "Structure": "Amorphous"
    },
    "Process_Data": {
      "O2_Percentage": 0,
      "Anneal_Temp_C": 200,
      "Deposition_Pressure": null
    },
    "Performance_Data": {
      "Mobility": 8.82,
      "Vth": 0.67,
      "SS": 0.33,
      "PBTS_Shift": "4.50V @ 15000s"
    },
    "Physics_Logic": {
      "Mechanism": "Nitrogen High-Pressure Annealing (HPA) -> Structural relaxation -> Increased carrier concentration, decreased deep-level defects and oxygen vacancies -> Improved mobility and stability"
    },
    "Confidence_Check": {
      "Data_Quality": "High",
      "Missing_Critical_Info": [
        "Deposition_Pressure"
      ]
    }
  },
  {
    "Paper_ID": "Chen_2025_Ultra-low temperature ozone annealing",
    "Material_Data": {
      "Composition_Ratio": "In2O3:Ga2O3:ZnO = 1:1:1 mol.%",
      "Structure": "Amorphous"
    },
    "Process_Data": {
      "O2_Percentage": 0,
      "Anneal_Temp_C": 75,
      "Deposition_Pressure": "4 Pa, then 8 Pa"
    },
    "Performance_Data": {
      "Mobility": 4.2,
      "Vth": 0.7,
      "SS": 0.14,
      "PBTS_Shift": "1.5V @ 3600s"
    },
    "Physics_Logic": {
      "Mechanism": "Ozone (O3) annealing at 75°C -> O3 decomposition into atomic oxygen -> Passivation of interface defects (dangling bonds) and reduction of bulk oxygen vacancies -> Reduced Subthreshold Swing (SS) and improved stability"
    },
    "Confidence_Check": {
      "Data_Quality": "High",
      "Missing_Critical_Info": []
    }
  },
  {
    "Paper_ID": "Thazin_2025_Solid-State Laser Annealing",
    "Material_Data": {
      "Composition_Ratio": "In:Zn = 77:23",
      "Structure": "Amorphous"
    },
    "Process_Data": {
      "O2_Percentage": null,
      "Anneal_Temp_C": 300,
      "Deposition_Pressure": "Not Applicable (Solution Process)"
    },
    "Performance_Data": {
      "Mobility": 0.98,
      "Vth": 0.4,
      "SS": null,
      "PBTS_Shift": null
    },
    "Physics_Logic": {
      "Mechanism": "Solid-State Laser Annealing (SLA) -> Breaks weak metal-oxide bonds to form oxygen vacancies (Vo) and induces film densification -> Increased carrier concentration and improved carrier pathway -> Enables transistor switching"
    },
    "Confidence_Check": {
      "Data_Quality": "Low",
      "Missing_Critical_Info": [
        "O2_Percentage",
        "SS",
        "PBTS_Shift"
      ]
    }
  },
  {
    "Paper_ID": "Yoo_2023_High-pressure H2O post-annealing",
    "Material_Data": {
      "Composition_Ratio": "In:Ga:Zn:O = 1:1:1:4 atomic ratio",
      "Structure": "Amorphous"
    },
    "Process_Data": {
      "O2_Percentage": null,
      "Anneal_Temp_C": 150,
      "Deposition_Pressure": null
    },
    "Performance_Data": {
      "Mobility": 12,
      "Vth": 1.1,
      "SS": 0.11,
      "PBTS_Shift": "0.43V @ 4000s"
    },
    "Physics_Logic": {
      "Mechanism": "High-Pressure H2O Post-Annealing (H2O HPPA) -> Oxygen and Hydrogen penetrate film -> Passivation of metal ions, oxygen vacancies, and M-OH bonds -> Reduced interface trap states -> Improved uniformity and stability"
    },
    "Confidence_Check": {
      "Data_Quality": "High",
      "Missing_Critical_Info": [
        "O2_Percentage (numeric value)",
        "Deposition_Pressure"
      ]
    }
  },
  {
    "Paper_ID": "Kim_2023_Atomic layer deposition for nanoscale",
    "Material_Data": {
      "Composition_Ratio": "In2O3",
      "Structure": null
    },
    "Process_Data": {
      "O2_Percentage": null,
      "Anneal_Temp_C": 225,
      "Deposition_Pressure": null
    },
    "Performance_Data": {
      "Mobility": 113,
      "Vth": -1,
      "SS": 0.15,
      "PBTS_Shift": null
    },
    "Physics_Logic": {
      "Mechanism": "Atomic Layer Deposition (ALD) using H2O -> Formation of dense, high-quality In2O3 film with low impurities -> Superior orbital overlap and low scattering -> High mobility"
    },
    "Confidence_Check": {
      "Data_Quality": "Low",
      "Missing_Critical_Info": [
        "Structure",
        "PBTS_Shift",
        "Anneal_Temp_C (post-deposition)"
      ]
    }
  },
  {
    "Paper_ID": "Oh_2023_Influence of Channel Surface with Ozone Annealing",
    "Material_Data": {
      "Composition_Ratio": "In:Ga:Zn = 1:1:1 atomic%",
      "Structure": "Amorphous"
    },
    "Process_Data": {
      "O2_Percentage": 10,
      "Anneal_Temp_C": 350,
      "Deposition_Pressure": "0.67 Pa"
    },
    "Performance_Data": {
      "Mobility": 5.7,
      "Vth": 0,
      "SS": null,
      "PBTS_Shift": "1.0V @ 10000s"
    },
    "Physics_Logic": {
      "Mechanism": "Wet process damage (PR/Stripper) -> O3 Annealing + UV irradiation -> Removes organic contamination and repairs surface O-related defects (Vo, Oi) -> Restored electrical performance and reliability"
    },
    "Confidence_Check": {
      "Data_Quality": "High",
      "Missing_Critical_Info": [
        "SS"
      ]
    }
  },
  {
    "Paper_ID": "Oh_2025_Impact of atomic layer deposition supercycle",
    "Material_Data": {
      "Composition_Ratio": "In:Ga:Zn = 69:7:24 at.%",
      "Structure": "Amorphous"
    },
    "Process_Data": {
      "O2_Percentage": null,
      "Anneal_Temp_C": 420,
      "Deposition_Pressure": "0.76 Torr"
    },
    "Performance_Data": {
      "Mobility": 47.4,
      "Vth": -2.88,
      "SS": 0.22,
      "PBTS_Shift": "-0.67V @ 3600s"
    },
    "Physics_Logic": {
      "Mechanism": "ALD Supercycle Design ending with Zn sub-cycles -> Creates a Zn-rich back channel surface -> Suppresses formation of parasitic back channel and adsorption of O2/H2O -> Improved PBTS stability"
    },
    "Confidence_Check": {
      "Data_Quality": "High",
      "Missing_Critical_Info": [
        "O2_Percentage (reactant is O2 plasma)"
      ]
    }
  },
  {
    "Paper_ID": "Perumallapelli_2025_Scalable Solution-Processed a-InZnSnO",
    "Material_Data": {
      "Composition_Ratio": "InZnSnO",
      "Structure": "Amorphous"
    },
    "Process_Data": {
      "O2_Percentage": null,
      "Anneal_Temp_C": 300,
      "Deposition_Pressure": "Not Applicable (Solution Process)"
    },
    "Performance_Data": {
      "Mobility": 15.69,
      "Vth": null,
      "SS": 0.103,
      "PBTS_Shift": "0.10V @ 3600s"
    },
    "Physics_Logic": {
      "Mechanism": "UV/O3 treatment + 300°C anneal on GaZrOx dielectric -> Smoother dielectric surface, higher M-O content, lower Vo and -OH defects -> Reduced trap states at dielectric/channel interface -> High mobility and stability"
    },
    "Confidence_Check": {
      "Data_Quality": "High",
      "Missing_Critical_Info": [
        "Composition_Ratio (exact)",
        "Vth"
      ]
    }
  },
  {
    "Paper_ID": "Lee_2025_Enabling low-temperature processing of amorphous SiZnSnO",
    "Material_Data": {
      "Composition_Ratio": "ZnO:SnO2 = 65:35 wt% with 0.5 wt% Si",
      "Structure": "Amorphous"
    },
    "Process_Data": {
      "O2_Percentage": 0,
      "Anneal_Temp_C": 350,
      "Deposition_Pressure": "12 mTorr"
    },
    "Performance_Data": {
      "Mobility": 15.22,
      "Vth": -0.8,
      "SS": null,
      "PBTS_Shift": "2.01V @ 7200s"
    },
    "Physics_Logic": {
      "Mechanism": "Ar Plasma Treatment -> Creates oxygen vacancies and initial defects -> Subsequent Thermal Annealing -> Enhanced atomic mobility allows effective reconfiguration of M-O bonds -> Improved mobility and stability at a lower annealing temperature"
    },
    "Confidence_Check": {
      "Data_Quality": "Medium",
      "Missing_Critical_Info": [
        "SS"
      ]
    }
  }
]

File: 02_JSON_Data/batch_08.json
[
  {
    "Paper_ID": "Ren_2022_JPhysD_SnOx",
    "Material_Data": {
      "Composition_Ratio": "SnOx",
      "Structure": "Amorphous"
    },
    "Process_Data": {
      "O2_Percentage": null,
      "Anneal_Temp_C": 350,
      "Deposition_Pressure": null
    },
    "Performance_Data": {
      "Mobility": 5.57,
      "Vth": 0.14,
      "SS": 0.57,
      "PBTS_Shift": null
    },
    "Physics_Logic": {
      "Mechanism": "Oxygen Plasma Treatment (40W, 90s) -> Fills oxygen vacancies (Vo) in SnOx film -> Reduces carrier concentration and improves film quality -> High mobility achieved with high-k Al2O3 dielectric"
    },
    "Confidence_Check": {
      "Data_Quality": "High",
      "Missing_Critical_Info": [
        "O2_Percentage",
        "Stability"
      ]
    }
  },
  {
    "Paper_ID": "Xu_2014_APL_IGZO",
    "Material_Data": {
      "Composition_Ratio": "InGaZnO",
      "Structure": "Amorphous"
    },
    "Process_Data": {
      "O2_Percentage": 21,
      "Anneal_Temp_C": 100,
      "Deposition_Pressure": "≈10-6 Torr (for contacts)"
    },
    "Performance_Data": {
      "Mobility": 2.8,
      "Vth": 8.0,
      "SS": 0.3,
      "PBTS_Shift": null
    },
    "Physics_Logic": {
      "Mechanism": "Post-metallization annealing in air -> Repairs oxygen vacancies created at metal/semiconductor interface during contact deposition -> Reduces mobile electron density and trap states -> Improved uniformity, positive Vth shift, and low SS"
    },
    "Confidence_Check": {
      "Data_Quality": "Low",
      "Missing_Critical_Info": [
        "Composition_Ratio",
        "Stability"
      ]
    }
  },
  {
    "Paper_ID": "Kim_2025_MSSP_IGTO",
    "Material_Data": {
      "Composition_Ratio": "In:Ga:Sn = 7:1:2",
      "Structure": "Amorphous"
    },
    "Process_Data": {
      "O2_Percentage": 50,
      "Anneal_Temp_C": 180,
      "Deposition_Pressure": "3e-3 Torr"
    },
    "Performance_Data": {
      "Mobility": 17.93,
      "Vth": -0.3,
      "SS": 0.18,
      "PBTS_Shift": "3.7V @ 3000s"
    },
    "Physics_Logic": {
      "Mechanism": "CF4 plasma treatment -> Incorporation of F dopants bonds with metal ions and passivates interfacial traps and vacancy states -> Reduced defect states -> Improved mobility and bias stability"
    },
    "Confidence_Check": {
      "Data_Quality": "High",
      "Missing_Critical_Info": []
    }
  },
  {
    "Paper_ID": "Wang_2024_ApSurfSci_In2O3",
    "Material_Data": {
      "Composition_Ratio": "In2O3",
      "Structure": null
    },
    "Process_Data": {
      "O2_Percentage": 0,
      "Anneal_Temp_C": 250,
      "Deposition_Pressure": null
    },
    "Performance_Data": {
      "Mobility": 5.06,
      "Vth": 4.43,
      "SS": 0.3,
      "PBTS_Shift": "9.1V @ 1000s"
    },
    "Physics_Logic": {
      "Mechanism": "Focused N2 plasma treatment -> Reduces oxygen vacancies (Ovac) and metal-hydroxyl (M-OH) groups -> Lowers trap site density -> Improved mobility and stability"
    },
    "Confidence_Check": {
      "Data_Quality": "High",
      "Missing_Critical_Info": [
        "Structure"
      ]
    }
  },
  {
    "Paper_ID": "Sheng_2016_ACSAMI_IZO",
    "Material_Data": {
      "Composition_Ratio": "Zn:In = 1:0.57",
      "Structure": "Amorphous"
    },
    "Process_Data": {
      "Oxidant_Info": "H2O2 (Hydrogen Peroxide)",
      "Anneal_Temp_C": 200,
      "O2_Percentage": null
    },
    "Performance_Data": {
      "Mobility": 42.1,
      "PBTS_Shift": "+1.0V @ 3600s"
    },
    "Physics_Logic": {
      "Mechanism": "Higher ALD growth temperature (200°C) -> Increased oxygen deficiency and shallow donor states -> Higher carrier concentration and Hall mobility -> High performance and improved PBTS stability"
    },
    "Confidence_Check": {
      "Data_Quality": "High",
      "Missing_Critical_Info": [
        "O2_Percentage"
      ]
    }
  },
  {
    "Paper_ID": "Liu_2025_ACSAMI_ZnO",
    "Material_Data": {
      "Composition_Ratio": "ZnO",
      "Structure": "Polycrystalline"
    },
    "Process_Data": {
      "O2_Percentage": null,
      "Anneal_Temp_C": 150,
      "Deposition_Pressure": null
    },
    "Performance_Data": {
      "Mobility": 16.6,
      "Vth": -0.49,
      "SS": 0.14,
      "PBTS_Shift": "0.5V @ 10000s"
    },
    "Physics_Logic": {
      "Mechanism": "Low-temperature (150°C) ALD -> High-density, high-quality polycrystalline film -> Good mobility and stability. Ohmic contact from Ti scavenging oxygen."
    },
    "Confidence_Check": {
      "Data_Quality": "High",
      "Missing_Critical_Info": [
        "O2_Percentage"
      ]
    }
  },
  {
    "Paper_ID": "Hanifah_2023_ACSAEM_IZO",
    "Material_Data": {
      "Composition_Ratio": "In:Zn = 77:23 (wt %)",
      "Structure": "Amorphous"
    },
    "Process_Data": {
      "O2_Percentage": 0,
      "Anneal_Temp_C": 300,
      "Deposition_Pressure": "5 Pa (during plasma)"
    },
    "Performance_Data": {
      "Mobility": 31.12,
      "Vth": -0.3,
      "SS": 0.22,
      "PBTS_Shift": "-0.3V @ 2000s"
    },
    "Physics_Logic": {
      "Mechanism": "Argon plasma treatment -> Induces film densification and increases nonstoichiometric oxygen (Vo) -> Higher mobile carrier concentration and lower interface trap density -> Enhanced mobility and stability"
    },
    "Confidence_Check": {
      "Data_Quality": "High",
      "Missing_Critical_Info": []
    }
  },
  {
    "Paper_ID": "Kil_2024_IEEE_PolySi",
    "Material_Data": {
      "Composition_Ratio": "poly-Si",
      "Structure": "Polycrystalline"
    },
    "Process_Data": {
      "O2_Percentage": 0,
      "Anneal_Temp_C": 300,
      "Deposition_Pressure": "10 bar"
    },
    "Performance_Data": {
      "Mobility": 44.6,
      "Vth": 6.11,
      "SS": 1.22,
      "PBTS_Shift": "0.92V @ 4000s (HCI)"
    },
    "Physics_Logic": {
      "Mechanism": "Low-Temperature Deuterium Annealing (LTDA) -> Deuterium passivates interface traps (Dit) -> Reduced trap density -> Improved mobility, SS, and hot-carrier reliability"
    },
    "Confidence_Check": {
      "Data_Quality": "High",
      "Missing_Critical_Info": [
        "Material is not an oxide semiconductor"
      ]
    }
  },
  {
    "Paper_ID": "Shi_2023_JoS_Review",
    "Material_Data": {
      "Composition_Ratio": "IGZO:F",
      "Structure": "Amorphous"
    },
    "Process_Data": {
      "O2_Percentage": 10,
      "Anneal_Temp_C": 300,
      "Deposition_Pressure": null
    },
    "Performance_Data": {
      "Mobility": null,
      "Vth": 0.0,
      "SS": null,
      "PBTS_Shift": null
    },
    "Physics_Logic": {
      "Mechanism": "CF4 plasma treatment (fluorination) -> Suppresses population of donor-species (e.g., H-related) -> Reduced variation and negative shift of turn-on voltage (VON) and improved stability"
    },
    "Confidence_Check": {
      "Data_Quality": "Low",
      "Missing_Critical_Info": [
        "This is a review paper",
        "Mobility",
        "SS",
        "Stability"
      ]
    }
  },
  {
    "Paper_ID": "Jeon_2025_SoftSci_Review",
    "Material_Data": {
      "Composition_Ratio": "N/A (Review)",
      "Structure": "N/A (Review)"
    },
    "Process_Data": {
      "O2_Percentage": null,
      "Anneal_Temp_C": null,
      "Deposition_Pressure": null
    },
    "Performance_Data": {
      "Mobility": null,
      "Vth": null,
      "SS": null,
      "PBTS_Shift": null
    },
    "Physics_Logic": {
      "Mechanism": "N/A (Review paper summarizing various mechanisms like doping, multi-layers, and device architecture for improving flexible MO TFTs)"
    },
    "Confidence_Check": {
      "Data_Quality": "Low",
      "Missing_Critical_Info": [
        "This is a review paper",
        "All data fields"
      ]
    }
  }
]

File: 02_JSON_Data/batch_09.json
[
  {
    "Paper_ID": "Lu_2023",
    "Material_Data": {
      "Composition_Ratio": "ZATO/ZTO Homojunction",
      "Structure": "Amorphous/Polycrystalline Gradient"
    },
    "Process_Data": {
      "Deposition_Pressure": "7.52 mTorr",
      "O2_Percentage": 28.6,
      "Anneal_Temp_C": 300
    },
    "Performance_Data": {
      "Mobility": 113.8,
      "Vth": -1.71,
      "SS": 0.372,
      "PBTS_Shift": "Not Reported"
    },
    "Confidence_Check": {
      "Data_Quality": "Medium (High Mobility Verified, Stability Missing)"
    }
  },
  {
    "Paper_ID": "Wen_2024_apl-124-133501",
    "Material_Data": {
      "Composition_Ratio": "IGO (In:Ga = 2.3:1) / IGZO (In:Ga:Zn = 1:1:1)",
      "Structure": "Polycrystalline"
    },
    "Process_Data": {
      "O2_Percentage": null,
      "Anneal_Temp_C": 250,
      "Deposition_Pressure": "null"
    },
    "Performance_Data": {
      "Mobility": 38.0,
      "Vth": -1.85,
      "SS": 0.21,
      "PBTS_Shift": "+0.14V @ 1000s"
    },
    "Physics_Logic": {
      "Mechanism": "Polycrystalline IGO layer and heterojunction -> Carrier accumulation at interface -> High Mobility; Lower oxygen vacancy concentration -> fewer trap states -> better stability"
    },
    "Confidence_Check": {
      "Data_Quality": "High",
      "Missing_Critical_Info": [
        "O2_Percentage",
        "Deposition_Pressure"
      ]
    }
  },
  {
    "Paper_ID": "Welk_2022_PhysRevApplied.17.024007",
    "Material_Data": {
      "Composition_Ratio": "ZnON",
      "Structure": "Amorphous"
    },
    "Process_Data": {
      "O2_Percentage": null,
      "Anneal_Temp_C": null,
      "Deposition_Pressure": "null"
    },
    "Performance_Data": {
      "Mobility": 30.0,
      "Vth": null,
      "SS": null,
      "PBTS_Shift": "null"
    },
    "Physics_Logic": {
      "Mechanism": "Deposition at 150C -> local disorder decrease -> increased intrinsic mobility"
    },
    "Confidence_Check": {
      "Data_Quality": "Low",
      "Missing_Critical_Info": [
        "O2_Percentage",
        "Anneal_Temp_C",
        "Deposition_Pressure",
        "Vth",
        "SS",
        "PBTS_Shift"
      ]
    }
  },
  {
    "Paper_ID": "Jeon_2010_DeAOTS_Thesis",
    "Material_Data": {
      "Composition_Ratio": "a-IGZO (In:Ga:Zn = 2:2:1)",
      "Structure": "Amorphous"
    },
    "Process_Data": {
      "O2_Percentage": 0.99,
      "Anneal_Temp_C": 250,
      "Deposition_Pressure": "null"
    },
    "Performance_Data": {
      "Mobility": 23.5,
      "Vth": 1.26,
      "SS": 0.792,
      "PBTS_Shift": "null"
    },
    "Physics_Logic": {
      "Mechanism": "Paper focuses on modeling DOS from electrical characteristics, not the physical origin of performance."
    },
    "Confidence_Check": {
      "Data_Quality": "Medium",
      "Missing_Critical_Info": [
        "Deposition_Pressure",
        "PBTS_Shift"
      ]
    }
  },
  {
    "Paper_ID": "Yoo_2024_aelm.202300906",
    "Material_Data": {
      "Composition_Ratio": "a-IGZO (In:Ga:Zn = 1:1:1)",
      "Structure": "Amorphous"
    },
    "Process_Data": {
      "O2_Percentage": 13.6,
      "Anneal_Temp_C": 400,
      "Deposition_Pressure": "7e-3 Torr"
    },
    "Performance_Data": {
      "Mobility": 8.0,
      "Vth": 6.5,
      "SS": 1.1,
      "PBTS_Shift": "null"
    },
    "Physics_Logic": {
      "Mechanism": "null"
    },
    "Confidence_Check": {
      "Data_Quality": "Low",
      "Missing_Critical_Info": [
        "PBTS_Shift"
      ]
    }
  },
  {
    "Paper_ID": "Yoon_2023_micromachines-14-01596-v2",
    "Material_Data": {
      "Composition_Ratio": "ZnO",
      "Structure": "Polycrystalline"
    },
    "Process_Data": {
      "O2_Percentage": null,
      "Anneal_Temp_C": null,
      "Deposition_Pressure": "null"
    },
    "Performance_Data": {
      "Mobility": 3.5,
      "Vth": 0.7,
      "SS": 0.1,
      "PBTS_Shift": "null"
    },
    "Physics_Logic": {
      "Mechanism": "Use of high capacitive dielectrics (Al2O3) -> mitigates interface trap effects -> steep subthreshold swing"
    },
    "Confidence_Check": {
      "Data_Quality": "Medium",
      "Missing_Critical_Info": [
        "O2_Percentage",
        "Anneal_Temp_C",
        "PBTS_Shift"
      ]
    }
  },
  {
    "Paper_ID": "Franke_2025_aelm.202500527",
    "Material_Data": {
      "Composition_Ratio": "IGZO",
      "Structure": "Amorphous"
    },
    "Process_Data": {
      "O2_Percentage": null,
      "Anneal_Temp_C": null,
      "Deposition_Pressure": "null"
    },
    "Performance_Data": {
      "Mobility": null,
      "Vth": null,
      "SS": null,
      "PBTS_Shift": "null"
    },
    "Physics_Logic": {
      "Mechanism": "Paper focuses on C-V analysis to extract DOS parameters (Et = 29 meV), not device performance optimization."
    },
    "Confidence_Check": {
      "Data_Quality": "Low",
      "Missing_Critical_Info": [
        "Composition_Ratio",
        "O2_Percentage",
        "Anneal_Temp_C",
        "Deposition_Pressure",
        "Mobility",
        "Vth",
        "SS",
        "PBTS_Shift"
      ]
    }
  }
]

File: 02_JSON_Data/batch_10.json
[
  {
    "Paper_ID": "Kim_2012_ACS_Appl_Mater_Interfaces",
    "Material_Data": {
      "Composition_Ratio": "Bilayer: HIZO (Hf:In:Zn=10:35:55) on IZO (In:Zn=85:15)",
      "Structure": "Amorphous"
    },
    "Process_Data": {
      "O2_Percentage": null,
      "Deposition_Pressure": null,
      "Anneal_Temp_C": 250,
      "Note": "Process details not specified in text"
    },
    "Performance_Data": {
      "Mobility": 48.0,
      "Vth": -1.02,
      "PBTS_Shift": "-1.18V @ 10800s"
    },
    "Physics_Logic": {
      "Mechanism": "Bilayer structure (IZO for mobility, HIZO for stability) -> IZO provides high mobility path, Hf in HIZO suppresses oxygen vacancy formation -> High mobility with good stability"
    },
    "Confidence_Check": {
      "Data_Quality": "High",
      "Missing_Critical_Info": [
        "O2_Percentage",
        "Deposition_Pressure"
      ]
    }
  },
  {
    "Paper_ID": "Zhang_2024_Appl_Phys_Rev",
    "Material_Data": {
      "Composition_Ratio": "a-GaOx",
      "Structure": "Amorphous"
    },
    "Process_Data": {
      "O2_Percentage": null,
      "Anneal_Temp_C": 450,
      "Deposition_Pressure": "10 mTorr O2"
    },
    "Performance_Data": {
      "Mobility": 31.0,
      "Vth": 3.3,
      "SS": 1.17,
      "PBTS_Shift": null
    },
    "Physics_Logic": {
      "Mechanism": "Hydrogen annealing -> Termination of subgap defects and electron trap sites -> Reduced subgap DOS and high mobility"
    },
    "Confidence_Check": {
      "Data_Quality": "High",
      "Missing_Critical_Info": [
        "Total_Deposition_Pressure",
        "PBTS_Shift"
      ]
    }
  },
  {
    "Paper_ID": "Wen_2024_Appl_Phys_Lett",
    "Material_Data": {
      "Composition_Ratio": "Bilayer: IGO (In:Ga=2.3:1) on IGZO (In:Ga:Zn=1:1:1)",
      "Structure": "Polycrystalline/Amorphous"
    },
    "Process_Data": {
      "O2_Percentage": null,
      "Anneal_Temp_C": 250,
      "Deposition_Pressure": null
    },
    "Performance_Data": {
      "Mobility": 38.0,
      "Vth": -1.85,
      "SS": 0.21,
      "PBTS_Shift": "+1.66V @ 1000s"
    },
    "Physics_Logic": {
      "Mechanism": "Polycrystalline IGO layer -> Carrier accumulation at hetero-interface and fewer oxygen vacancies -> High mobility and better stability"
    },
    "Confidence_Check": {
      "Data_Quality": "High",
      "Missing_Critical_Info": [
        "O2_Percentage",
        "Deposition_Pressure"
      ]
    }
  },
  {
    "Paper_ID": "Jeon_2010_Thesis_Kookmin_Univ",
    "Material_Data": {
      "Composition_Ratio": "a-IGZO (In:Ga:Zn=2:2:1)",
      "Structure": "Amorphous"
    },
    "Process_Data": {
      "O2_Percentage": 0.99,
      "Anneal_Temp_C": 250,
      "Deposition_Pressure": null
    },
    "Performance_Data": {
      "Mobility": 23.5,
      "Vth": 1.26,
      "SS": 0.792,
      "PBTS_Shift": null
    },
    "Physics_Logic": {
      "Mechanism": "Not Applicable (Modeling Thesis)"
    },
    "Confidence_Check": {
      "Data_Quality": "High",
      "Missing_Critical_Info": [
        "Deposition_Pressure",
        "PBTS_Shift"
      ]
    }
  },
  {
    "Paper_ID": "Lu_2023_J_Semicond",
    "Material_Data": {
      "Composition_Ratio": "Homojunction: ZATO(unannealed)/ZATO(annealed)/ZTO(annealed)",
      "Structure": "Amorphous/Polycrystalline Gradient"
    },
    "Process_Data": {
      "O2_Percentage": 28.6,
      "Anneal_Temp_C": 900,
      "Deposition_Pressure": "1.5-7.52 mTorr"
    },
    "Performance_Data": {
      "Mobility": 113.8,
      "Vth": -1.71,
      "SS": 0.372,
      "PBTS_Shift": null
    },
    "Physics_Logic": {
      "Mechanism": "Gradient in crystallinity and Al concentration -> Low-resistance path for carrier transport without traditional channel formation -> Ultra-high mobility"
    },
    "Confidence_Check": {
      "Data_Quality": "High",
      "Missing_Critical_Info": [
        "PBTS_Shift"
      ]
    }
  }
]
